Repository: ESJIAN/obsidian_valut

---
title: 
source: 
author:
  - ESJIAN
published: 
created: 
tags:

description:
---
>**声明：** 本知识仓库的分类依据是结合[GBT 13745-2009](https://xkb.pku.edu.cn/docs/2018-10/20220328083301969071.pdf)以及[《教育培训学科》修订版 (ISCED-F)](https://uis.unesco.org/sites/default/files/documents/isced-fields-of-education-training-2013-ch.pdf)双重分类依据进行建立的。而至于仓库中的 5、6、7、8、9条目则是自己根据自己的实际生活需要另外增加的

总体上，四大+三级的划分方法，我将人类所有的学科体系划分为理学类、工学类、社科类、人文类四大体系。

在四大体系下引入三级学科垂直划分制度，第一级学科为宽学科(如理学类的110数学)，第二级学科为窄学科(如11011的数学史)，第三级学科为细学科。



【参考资料】
- [Field Descriptions (unesco.org)](https://uis.unesco.org/sites/default/files/documents/isced-fields-of-education-training-2013-ch.pdf)
- [北京大学中国教育财政科学研究所 (pku.edu.cn)](https://ciefr.pku.edu.cn/cbw/kyjb/a8b669e298a54f23971b06b04550d1a5.htm)
- [张寒松：国内外大学学科分类与学院设置情况简介 (gzu.edu.cn)](https://ymc.gzu.edu.cn/2014/0909/c8954a56568/page.htm)
- https://www.dxsbb.com/
- https://baijiahao.baidu.com/s?id=1803822352671056892

【AI问答】
- https://chat.qwen.ai/s/8c733851-9c06-4e8e-aece-1266015afa28

File: 2.工学类/机械类/书籍总结/金属工艺学/基础学习/4.焊接连接.md
# 概述

- **定义**
  焊接是一种通过加热或加压（或两者并用），使**工件产生原子间结合**的连接方法。

 - **应用**
   焊接在现代工业生产中具有重要作用，广泛应用于以下领域：
	- 舰船的船体
	- 高炉炉壳
	- 建筑构架
	- 锅炉与压力容器
	- 车厢及家用电器
	- 汽车车身

- **优势**
  焊接方法在制造大型结构件或复杂机器部件时具有以下优势：
	- 化大为小、化复杂为简单：便于准备坯料。
	- 逐次装配焊接：将小部件拼装成大部件，将简单部件拼装成复杂部件。
	- 铸-焊或锻-焊复合工艺：允许小型铸、锻设备工厂生产大型零部件。
	- 制造双金属构件：如复合层容器。
	- 对不同材料进行焊接。

- **种类**
  焊接方法种类繁多，其中电弧焊是最普遍的焊接方法。

- **总结**
  焊接方法因其优越性，在现代工业中的应用越来越广泛。
# 第一章 电弧焊

## 第一节 焊接电弧

### （1）定义
焊接电弧是在具有一定电压的两电极间或电极与工件之间的气体介质中产生的强烈而持久的放电现象。这种现象表现为局部气体介质中有大量电子流通过的导电现象。


### （2）电极

 电极材料
产生电弧的电极可以是：
- 金属丝
- 钨丝
- 碳棒
- 焊条

### （3）电弧
引燃电弧后，弧柱中充满了高温电离气体，并放出大量的热能和强烈的光。电弧的热量与焊接电流和电弧电压的乘积成正比。电流越大，电弧产生的总热量就越大。

### （4）热量

- 阳极区产生的热量较多，约占总热量的43%。
- 阴极区产生的热量相对较少，约占36%，因为放出大量电子，消耗了一部分能量。
- 其余21%左右的热量是在弧柱中产生的。

Ps：在焊条电弧焊中，只有65%~85%的热量用于加热和熔化金属，其余的热量散失在电弧周围和飞溅的金属滴中。


 - 温度差异
   电弧中阳极区和阴极区的温度因电极材料不同而有所不同。例如，用钢焊条焊接钢材时：
- 阳极区温度约为2600K。
- 阴极区约为2400K。
- 电弧中心区温度最高，可达6000~8000K。

### （5）种类

直流电焊
使用直流电源焊接时，有两种接线方法：
- **正接**：工件接到电源的正极，焊条（或电极）接到负极。正接时工件的温度相对高一些。
- **反接**：工件接到电源的负极，焊条（或电极）接到正极。

 交流电焊
如果焊接时使用的是交流电焊机（弧焊变压器），电极每秒钟正负变化达100次之多，两极加热温度一样，都在2500K左右，不存在正接和反接问题。

### （6）电压
- **空载电压**：焊接时的引弧电压，一般为50~90V。
- **稳定燃烧电压**：电弧稳定燃烧时的电压。与电弧长度有关，电弧长度越长，电弧电压越高，一般在16-35v之内。
### 图示说明







- **图4-1**：展示了焊接电弧的基本结构，包括焊条、电焊机、阴极区、弧柱、阳极区和工件。
- **图4-2**：展示了直流电源时的正接与反接的接线方式。

这些信息概述了电弧焊的基本原理、电极材料、热量分布、温度差异以及直流和交流电焊机的使用特点。

## 第二节 焊接接头的组织与性能

	引言：第一小节点了解一些前提知识，第二小节进入正题了解这部分知识影响因素，第三小节才是利用第二小节的知识指导实际生产中的改进


### 一、焊接工件上温度的变化与分布


#### （1）定义

在焊接过程中，电弧沿着工件移动并进行局部加热。焊缝及其附近的金属从常温开始被加热到较高温度，随后逐渐冷却回常温。不同位置的金属达到的最高加热温度不同，这是由于它们与焊缝中心的距离不同。热传导需要时间，因此各点达到最高温度的时刻也不同。


#### （2）过程
- **图4-3**：展示了焊接时焊件横截面上不同点的温度变化情况。图中曲线表示各点在焊接过程中达到的最高温度随时间的变化，而非某一瞬时的实际温度分布。


Ps：焊接过程中，焊缝的形成是一个冶金过程。焊缝附近的金属相当于经历了一次热处理，这会导致组织和性能的变化。

### 二、焊接接头的组织与性能

低碳钢焊接接头

以低碳钢为例，焊缝和焊缝附近区域因电弧加热程度不同而产生组织与性能变化。

 组织与性能变化
- **图4-4**：展示了低碳钢焊接接头的组织。左侧是焊件横截面，上部是各点在焊接过程中的最高温度曲线。这些曲线与右侧的铁-碳合金状态图相对照，用于分析各段金属组织的获得。


 区域划分
1. **熔合区**：熔化金属区域，温度最高。
2. **过热区**：温度超过钢的临界点，可能导致晶粒粗大。
3. **正火区**：温度适中，可能发生相变，提高硬度和强度。
4. **部分相变区**：温度较低，部分区域可能发生相变。


 铁-碳合金状态图
- 右侧的铁-碳合金状态图用于对照分析焊接过程中不同区域的组织变化。图中的1、2、3、4分别对应焊接接头的不同区域，显示了这些区域在不同温度下的组织状态。


结论

焊接接头的组织和性能受到焊接过程中温度分布的显著影响。通过分析温度变化和铁-碳合金状态图，可以预测和控制焊接接头的微观组织和宏观性能。
#### 1. 焊缝

焊缝的结晶过程是从熔池底壁开始，向中心成长。由于结晶时各个方向的冷却速度不同，形成了柱状的铸态组织，这种组织主要由铁素体和少量珠光体组成。低熔点的杂质如硫、磷以及氧化铁等在结晶过程中易偏析，集中在焊缝中心区，这可能会对焊缝的力学性能产生不利影响。因此，在选择焊条或其他焊接材料时需要特别慎重。

在焊接过程中，熔池金属受到电弧吹力和保护气体的影响，熔池底壁的柱状晶体成长受到干扰，导致晶体倾斜并细化。焊接材料的渗合金作用可能会使焊缝金属中的锰、硅等合金元素含量比母材金属高，从而使得焊缝金属的性能可能不低于甚至优于母材金属的性能。

#### 2. 焊接热影响区

焊接热影响区（HAZ）是指焊缝两侧因焊接热作用而发生金相组织和力学性能变化的区域，但这些区域并未熔化。热影响区可以根据受热情况的不同，分为以下几个区域：
















##### (1) 熔合区
熔合区是焊缝和基体金属的交接过渡区，温度处于固相线和液相线之间。这个区域也称为半熔化区，因为母材部分熔化。熔化的金属凝固成铸态组织，而未熔化的金属因加热温度过高而形成过热粗晶。在低碳钢焊接接头中，熔合区虽然很窄（0.1~1mm），但由于其强度、塑性和韧性下降，且易引起应力集中，因此对焊接接头的性能有重要影响。

##### (2) 过热区
过热区被加热到Ac3以上100~200℃至固相线温度区间。这个区域的奥氏体晶粒粗大，形成过热组织，导致塑性和韧性降低。对于易淬火硬化的钢材，这个区域的脆性更大。

##### (3) 正火区
正火区被加热到Ac1至Ac3以上100~200℃区间。加热时金属发生重结晶，转变为细小的奥氏体晶粒。冷却后，得到均匀而细小的铁素体和珠光体组织，其力学性能优于母材。

##### (4) 部分相变区
部分相变区相当于加热到Ac1~Ac3温度区间。这个区域的珠光体和部分铁素体发生重结晶，转变成细小的奥氏体晶粒。部分铁素体不发生相变，但其晶粒有长大趋势。冷却后晶粒大小不均，导致力学性能比正火区稍差。

焊接热影响区的大小和组织性能变化的程度取决于焊接方法、焊接参数、接头形式和焊后冷却速度等因素。表4-1提供了不同焊接方法焊接低碳钢时，焊接热影响区的平均尺寸数值，这些数据对于评估焊接质量和性能至关重要。


-  **焊接热影响区的平均尺寸数值**

焊接热影响区（HAZ）的大小和组织性能变化的程度取决于多种因素，包括焊接方法、焊接参数、接头形式和焊后冷却速度等。以下是不同焊接方法焊接低碳钢时，焊接热影响区的平均尺寸数值：

      表4-1 焊接热影响区的平均尺寸数值

| 焊接方法    | 过热区宽度/mm  | 热影响区总宽度/mm  |
| ------- | --------- | ----------- |
| 焊条电弧焊   | 2.2 - 3.5 | 6.0 - 8.5   |
| 埋弧自动焊   | 0.8 - 1.2 | 2.3 - 4.0   |
| 手工钨极氩弧焊 | 2.1 - 3.2 | 5.0 - 6.2   |
| 气焊      | 21        | 27          |
| 电子束焊接   | -         | 0.05 - 0.75 |

 影响因素
- **焊接方法**：不同的焊接方法会导致不同的热影响区尺寸。
- **焊接参数**：同一焊接方法下，不同的焊接参数也会影响热影响区的大小。
- **接头形式**：接头的设计和形式也会影响热影响区。
- **焊后冷却速度**：冷却速度的快慢也会影响热影响区的组织性能。

 控制方法
在保证焊接质量的前提下，可以通过以下方式减小焊接热影响区：
- 增加焊接速度
- 减少焊接电流

这些措施有助于控制焊接过程中的热输入，从而减少热影响区的大小，提高焊接接头的性能。


### 三、改善焊接热影响区组织和性能的方法

焊接热影响区（HAZ）在电弧焊焊接接头中是不可避免的，但其对焊接接头性能的影响可以通过以下方法进行改善：

1. **焊后正火处理**：对于重要的碳钢结构件和低合金钢结构件，焊后正火处理是一种有效的改善焊接热影响区组织和性能的方法。这种处理可以使焊缝和焊接热影响区的组织转变为均匀的细晶结构，从而提高焊接接头的整体性能。

2. **选择合适的焊接材料**：通过选择适合的焊接材料，可以减少焊接过程中的热输入，从而降低热影响区的范围和组织性能变化的程度。

3. **优化焊接方法**：不同的焊接方法对热影响区的影响不同。例如，埋弧焊和气体保护焊（如MIG/MAG焊）通常比传统的焊条电弧焊产生更窄的热影响区。

4. **调整焊接工艺参数**：通过调整焊接电流、电压、焊接速度等参数，可以控制焊接热输入，进而影响热影响区的大小和组织性能。

5. **减少焊接热输入**：在保证焊接质量的前提下，减少焊接热输入可以降低热影响区的宽度，从而减少其对焊接接头性能的不利影响。

6. **使用预热和后热**：在某些情况下，预热和后热处理可以减少焊接过程中的热应力和变形，同时也有助于改善热影响区的组织和性能。

7. **采用多层多道焊**：通过多层多道焊技术，可以分散焊接热输入，减少单道焊缝的热影响区宽度，从而降低热影响区的总体影响。

通过上述方法，可以有效地改善焊接热影响区的组织和性能，提高焊接接头的整体质量和可靠性。对于不能进行焊后热处理的金属材料或构件，正确的选择焊接材料、焊接方法和焊接工艺尤为重要。

## 第三节 焊接应力与变形

焊接过程中产生的应力和变形是由于焊件在极不平衡的热循环过程中，**各部分受热和冷却速度不同，导致热胀冷缩和塑性变形的影响**。

#### （1）产生
  
焊缝是靠一个移动的点热源来加热的，随后逐次冷却下来所形成的。因而应力的形成、大小和分布状况较为复杂。

为简化问题，假定整条焊缝同时成形。当焊缝及其相邻区金属处于加热阶段时都会膨胀，但受到焊件冷金属的阻碍，不能自由伸长而受压，形成压应力。该压应力使处于塑性状态的金属产生压缩变形。

随后再冷却到室温时，其收缩又受到周边冷金属的阻碍，不能缩短到自由收缩所应达到的位置，因而产生残余拉应力（焊接应力）,图4-5表示平板对接焊缝以及圆通环形焊缝的焊接应力分布影响

```ad-note
title:总结
1. **热源加热**：焊缝及其相邻区域的金属被加热到高温，随后快速冷却。
2. **膨胀受阻**：在加热阶段，金属膨胀受到冷金属的阻碍，形成压应力，导致塑性压缩变形。
3. **收缩受阻**：冷却时，金属收缩同样受到阻碍，产生残余拉应力，即焊接应力。
```


![1733377878401.png](https://www.helloimg.com/i/2024/12/05/67513deb97cfb.png)

>**解读**：a，b为对接焊缝；c为环形焊缝。+表示体积膨胀，-表示体积压缩。


#### （2）分布

	引言：

- **图4-5**：展示了平板对接焊缝和圆筒环形焊缝的焊接应力分布状况，包括纵向应力、横向应力和圆筒环形焊缝应力。

#### （3）影响

1. **降低承载能力**：焊接应力可能导致焊件承载能力降低，甚至在载荷变化时出现脆断。
2. **应力腐蚀**：对于接触腐蚀性介质的焊件，焊接应力可能加剧应力腐蚀现象，缩短焊件使用寿命。

#### （4）措施



按照从结构设计、原材加工、焊接过程三个角度提出以下建议措施

1. **结构设计**：选用塑性好的材料，避免焊缝密集交叉，控制焊缝尺寸和长度。
2. **焊接次序**：确定正确的焊接次序，如图4-6b所示，避免在A区产生裂纹。
3. **预热**：焊前预热焊件，减弱各部位间的温差，减小焊接应力。
4. **小能量焊接**：采用小能量焊接方法或锤击焊缝，减小焊接应力。
5. **焊后去应力退火**：加热焊件至500~650℃，保温后缓慢冷却，以消除焊接应力。

![1733378609485.png](https://www.helloimg.com/i/2024/12/05/675140c8a9527.png)

#### （5）类型

	引言：由于焊接应力的存在，会引起相应类型的焊接变形，但是影响变形的因素与焊件结构、焊缝布置、焊接工艺以及应力分布等因素有关


![1733377529410.png](https://www.helloimg.com/i/2024/12/05/67513c8f1794d.png)




```ad-note
title:类型解释
- **纵向和横向变形**：
- **角变形**
- **弯曲变形**
- **扭曲变形**
- **波浪变形**
```

#### 焊接次序对焊接应力的影响
- **图4-6**：展示了焊接次序对焊接应力的影响。正确的焊接次序（图4-6a）有助于减少焊接应力，而不正确次序（图4-6b）可能导致应力集中和裂纹产生。

通过上述措施，可以有效地控制焊接过程中的应力和变形，提高焊接结构的质量和可靠性。





#### 焊接变形的基本形式（图4-7）
- **角变形**：焊件在焊接过程中由于应力不均匀分布而产生的角形变化。
- **弯曲变形**：焊件沿长度方向产生的弯曲。
- **波浪变形**：薄板焊件在焊接过程中容易产生的波浪状不规则变形。
- **扭曲变形**：焊件在焊接过程中产生的扭曲或螺旋形变化。

#### 平板焊接的反变形（图4-8）
- **焊前反变形**：在焊接前对平板进行预弯，以抵消焊接过程中产生的变形。

#### 防止壳体焊接局部塌陷的反变形（图4-9）
- **焊前预弯反变形**：在焊接前对壳体进行预弯，以防止焊接过程中的局部塌陷。

#### X形坡口焊接次序（图4-10）
- **合理焊接次序**：采用X形坡口焊接，可以减少焊接应力和变形。

#### 梁的焊接次序（图4-11）
- **正确焊接次序**：合理安排梁的焊接次序，有助于减少焊接应力和变形。

#### 机械矫正法（图4-12）
- **机械矫正**：使用压头对焊件进行机械矫正，以消除焊接变形。

#### 火焰矫正法（图4-13）
- **火焰矫正**：通过火焰加热焊件，使其产生相反方向的塑性变形，以消除焊接变形。

#### 焊接应力与裂纹
焊接应力过大可能导致焊件产生裂纹，这些裂纹可能存在于焊缝或热影响区的熔合区中，且往往是内裂纹，具有极大的危害性。因此，对重要焊件，焊后应进行内部探伤检查。焊件产生裂纹的原因包括：
- 焊接材料成分（如硫、磷含量）。
- 焊缝金属的结晶特点（结晶区间）。
- 含氢量的多少。

为防止裂纹产生，应采取以下措施：
- 合理选材。
- 采取措施减小应力。
- 应用合理的焊接工艺和焊接参数，如选用碱性焊条、小能量焊接、预热、合理的焊接次序等。

通过这些措施，可以确保焊件质量，减少焊接应力和变形，以及防止裂纹的产生。

## 第四节 焊条电弧焊

焊条电弧焊，也称为手工电弧焊，是一种利用手工操作焊条进行焊接的电弧焊方法。这种方法具有以下特点：

- **灵活性**：可以在室内、室外、高空以及各种方位进行焊接。
- **设备简单**：维护容易，焊钳小，使用方便。
- **适用性广**：适用于焊接高强度钢、铸钢、铸铁和非铁金属。
- **强度相近**：焊接接头与工件（母材）的强度相近。

#### 一、焊条电弧焊的焊接过程（图4-14）

1. **电弧燃烧**：电弧在焊条与被焊工件之间燃烧，产生高温。
2. **熔化形成熔池**：电弧热使工件和焊条的焊芯共同熔化，形成熔池。
3. **药皮熔化分解**：焊条的药皮在高温下熔化并分解，产生熔渣和保护气体。
4. **保护气体**：药皮分解产生的CO2、CO和H2等气体围绕电弧，防止空气中的氧和氮侵入，保护熔化金属。
5. **熔渣浮起**：熔渣不断从熔池中浮起，形成保护层。
6. **焊缝形成**：随着电弧向前移动，工件和焊条不断熔化，形成新的熔池，原有的熔池冷却凝固，构成连续的焊缝。
7. **固态渣壳**：覆盖在焊缝表面的熔渣逐渐凝固成固态渣壳，对焊缝成形和减缓金属冷却速度有重要作用。





-  焊缝质量的影响因素
	- **材料质量**：工件基体金属和焊条的质量。
	- **焊前清理**：焊前的清理程度。
	- **电弧稳定性**：焊接时电弧的稳定情况。
	- **焊接参数**：包括电流、电压、焊接速度等。
	- **操作技术**：焊接操作技术。
	- **冷却速度**：焊后冷却速度。
	- **焊后热处理**：是否进行焊后热处理。

图4-14详细展示了焊条电弧焊过程中的各个组成部分，包括气体、液态熔渣、焊条芯、焊条药皮、固态渣壳、工件焊缝熔池和金属熔滴，这些组成部分共同作用，确保了焊接过程的顺利进行和焊缝质量的控制。


### 1. 焊芯

焊芯是组成焊缝金属的主要材料，其化学成分和非金属夹杂物的含量直接影响焊缝的质量。焊芯应符合国家标准GB/T 14957-1994《熔化焊用钢丝》的要求。以下是常用的结构钢焊条焊芯的牌号和化学成分：


| 钢号   | 碳 (C) ≤ | 锰 (Mn)    | 硅 (Si) ≤ | 铬 (Cr) ≤ | 镍 (Ni) ≤ | 硫 (S) < | 磷 (P) < | 用途               |
|--------|-----------|------------|-----------|-----------|-----------|---------|---------|--------------------|
| H08    | 0.10      | 0.30~0.55  | 0.30      | 0.20      | 0.30      | 0.04    | 0.04    | 一般焊接结构       |
| H08A   | 0.10      | 0.30~0.55  | 0.30      | 0.20      | 0.30      | 0.03    | 0.03    | 重要的焊接结构     |
| H08MnA | 0.10      | 0.80~1.10  | 0.07      | 0.20      | 0.30      | 0.03    | 0.03    | 用作埋弧自动焊钢丝 |


焊芯具有较低的碳含量和一定的锰含量，硅含量控制较严，硫、磷含量应低。焊芯直径即焊条直径，最小为1.6mm，最大为8mm，其中3.2~5mm的焊条应用最广。

### 2. 焊条药皮

焊条药皮在焊接过程中的作用主要是提高电弧燃烧的稳定性，防止空气对熔化金属的有害作用，对熔池的脱氧和加入合金元素，保证焊缝金属的化学成分和力学性能。以下是焊条药皮原料的种类名称及其作用：

| 原料种类 | 原料名称                                     | 作用                                                         |
|----------|----------------------------------------------|--------------------------------------------------------------|
| 稳弧剂   | 碳酸钾、碳酸钠、长石、大理石、钛白粉等       | 改善引弧性能，提高电弧燃烧的稳定性                           |
| 造气剂   | 淀粉、木屑、纤维素、大理石                   | 造成一定量的气体，隔绝空气，保护焊接熔滴与熔池               |
| 造渣剂   | 大理石、萤石、菱苦土、长石、锰矿、钛铁矿等   | 造成具有一定物理-化学性能的熔渣，保护焊缝，碱性渣中的CaO还可起脱硫、磷作用 |
| 脱氧剂   | 锰铁、硅铁、钛铁、铝铁、石墨                 | 降低电弧气氛和熔渣的氧化性，脱除金属中的氧，锰还起脱硫作用   |
| 合金剂   | 锰铁、硅铁、铬铁、钼铁、钒铁、钨铁           | 使焊缝金属获得必要的合金成分                                 |
| 稀渣剂   | 萤石、长石、钛白粉、钛铁矿                   | 降低熔渣粘度，增加熔渣流动性                                 |
| 粘结剂   | 钾水玻璃、钠水玻璃                           | 将药皮牢固地粘在钢芯上                                      |


### 3. 焊条的种类及型号

焊条的种类繁多，以适应不同行业、材料和性能要求。中国将焊条按化学成分主要分为以下七大类：
- 碳钢焊条
- 低合金钢焊条
- 不锈钢焊条
- 堆焊焊条
- 铸铁焊条及焊丝
- 铜及铜合金焊条
- 铝及铝合金焊条

其中，碳钢焊条和低合金钢焊条应用最为广泛。

- **焊条型号表示方法**
根据国家标准GB/T 5117-2012《非合金钢及细晶粒钢焊条》和GB/T 5118-2012《热强钢焊条》，焊条型号由大写字母“E”和数字组成，例如E4303、E5015。字母“E”代表焊条，型号中的四位数字具有特定含义：
- 前两位数字表示熔敷金属抗拉强度的最小值。
- 第三位和第四位数字组合表示药皮类型、焊接位置和电流种类。
- 低合金钢焊条型号后附加合金元素的化学成分。

焊条牌号是行业内统一的代号，通常由一个大写拼音字母和三个数字组成，如J422、J507等。拼音字母表示焊条的大类，前两位数字表示小类，最后一个数字表示药皮类型和电流种类。


					 焊条药皮类型和电源种类编号（表4-4）

| 编号 | 1   | 2   | 3     | 4     | 5     | 6       | 7       | 8   |
|------|-----|-----|-------|-------|-------|---------|---------|-----|
| 药皮类型 | 钛型 | 钛钙型 | 钛铁矿型 | 氧化铁型 | 纤维素型 | 低氢钾型 | 低氢钠型 | 石墨型 |
| 电源种类 | 交、直流 | 交、直流 | 交、直流 | 交、直流 | 交、直流 | 交、直流 | 直流   | 交、直流 |


- 酸性焊条：药皮熔渣中酸性氧化物多，适合各种电源，操作性好，成本低，但焊缝强度稍低。
- 碱性焊条：碱性氧化物多，要求直流电源，焊缝强度高，抗冲击能力强，但操作性差，成本高。


### 4. 焊条的选用原则



#### （1）具体考量因素

1. **工件化学成分**：考虑焊接材料的化学成分，以确保焊缝与母材的兼容性。
2. **力学性能**：根据焊缝需要达到的力学性能，如强度、韧性等，选择合适的焊条。
3. **抗裂性**：评估焊接过程中产生裂纹的风险，选择具有适当抗裂性的焊条。
4. **耐腐蚀性**：对于在腐蚀环境下工作的工件，选择具有良好耐腐蚀性能的焊条。
5. **高温性能**：对于需要在高温下工作的工件，选择能够承受高温的焊条。

#### （2）具体选用原则：

1. **低碳钢和低合金钢构件**：
   - 焊缝金属应与母材等强度。
   - 根据钢材的强度等级选用焊条，注意钢材等级基于屈服强度，而焊条等级基于抗拉强度。

2. **酸性焊条或碱性焊条的选择**：
   - 依据焊接件的结构形状、钢板厚度、载荷性质（静载或动载）和钢材的抗裂性能。
   - 对于要求塑性好、冲击韧度高、抗裂能力强或低温性能好的结构，选用碱性焊条。
   - 对于受力不复杂、母材质量较好的构件，选用经济的酸性焊条。

3. **低碳钢与低合金钢焊接**：
   - 按异种钢接头中强度较低的钢材选用焊条。

4. **铸钢件焊接**：
   - 由于铸钢件碳质量分数高、厚度大、形状复杂，易产生焊接裂纹。
   - 选用碱性焊条，并采取适当的工艺措施（如预热）。

5. **特殊性能要求的钢材焊接**：
   - 如不锈钢或耐热钢，应选用专用焊条，以保证焊缝的化学成分和性能与母材相同。

通过这些原则，可以确保焊条的选择既满足焊接工艺的要求，又能保证焊接接头的质量和性能。

## 第五节 埋弧焊

埋弧焊是一种在焊剂层下进行的焊接方法，具有高生产率和稳定的焊接质量。以下是埋弧焊的焊接过程和特点的详细描述：

#### 一、埋弧焊的焊接过程

1. **焊接机头**：自动送入光焊丝到电弧区，并保持选定的弧长。
2. **电弧燃烧**：在颗粒状焊剂层下进行，焊机带着焊丝均匀地沿坡口移动，或者焊机机头不动，工件匀速运动。
3. **焊剂作用**：从漏斗中不断流出，覆盖在被焊部位，部分焊剂熔化形成熔渣，覆盖在焊缝表面，大部分焊剂不熔化，可回收使用。
4. **熔池形成**：电弧燃烧后，工件与焊丝被熔化形成熔池，可达20立方厘米的体积。
5. **焊缝形成**：熔池金属被电弧气体排挤向后堆积形成焊缝。
6. **熔渣泡**：电弧周围颗粒状焊剂被熔化成溶渣，与熔池金属产生物理化学作用，形成封闭的熔渣泡，具有一定粘度，能承受压力，隔离熔化金属与空气，防止金属熔滴飞溅。


#### 二、埋弧焊的特点

埋弧焊是一种高效且质量稳定的焊接方法，其特点包括：

1. **高生产率**：埋弧焊的电流可超过1000 A，比焊条电弧焊高出6至8倍，显著提高生产效率，生产率可提高5至10倍。

2. **焊接质量高且稳定**：焊剂供给充足，电弧区保护严密，熔池液态保持时间长，冶金过程完善，气体和杂质易于浮出。焊接参数自动控制，确保焊接质量。

3. **节省金属材料**：热量集中，熔深大，20至25毫米以下的工件可不开坡口焊接，无焊条头浪费，飞溅小，节省大量金属材料。

4. **改善劳动条件**：无弧光，焊接烟雾少，焊工只需调整和管理焊机，自动焊接，劳动条件得到改善。

埋弧焊广泛应用于长直线焊缝和大直径环形焊缝的焊接，尤其在工件厚度增加和批量生产时，其优势更为明显。

#### 埋弧焊的局限性

- 设备费用较高。
- 工艺装备复杂。
- 对接头加工与装配要求严格。
- 适用于批量生产长直线焊缝与圆筒形工件的纵、环焊缝。
- 对狭窄位置和薄板焊接有限制。



#### 图4-15 埋弧焊的纵截面图

- **工件**：1
- **熔池**：2
- **熔滴**：3
- **焊剂**：4
- **焊剂斗**：5
- **导电嘴**：6
- **焊丝**：7
- **熔渣**：8
- **渣壳**：9
- **焊缝**：10

图4-15展示了埋弧焊的纵截面，包括焊丝移动方向和焊接过程中的各个组成部分。埋弧焊通过自动化和高电流密度，实现了高效率和高质量的焊接，适用于大规模生产和重要结构的焊接。

#### 图4-16 埋弧焊过程示意图

图4-16展示了埋弧焊的过程，包括以下组成部分：
- **焊丝**：1
- **导电嘴**：2
- **焊缝**：3
- **渣壳**：4
- **熔敷金属**：5
- **焊剂**：6
- **工件**：7
- **坡口**：8
- **软管**：9
- **焊剂漏斗**：10

焊接过程中，焊丝通过导电嘴送入焊接区域，焊剂从漏斗中流出覆盖焊缝，形成渣壳保护熔池。焊接方向由焊机控制，确保焊缝质量和焊接效率。


#### 三、埋弧焊工艺

埋弧焊工艺是一种高效且质量稳定的焊接方法，适用于长直线焊缝和较大直径的环形焊缝。以下是埋弧焊工艺的核心内容：

1. **准备工作**：
   - 仔细下料、准备坡口和装配。
   - 清除焊缝两侧50~60 mm内的污垢和铁锈，以避免气孔的产生。

2. **焊接位置**：
   - 一般在平焊位置进行，用于焊接对接和T形接头的长直线焊缝。

3. **焊接厚度**：
   - 焊接厚度20 mm以下的工件时，可以采用单面焊接。
   - 设计有要求时（如锅炉与容器），可进行双面焊接。
   - 工件厚度超过20 mm时，可进行双面焊接或采用开坡口单面焊接。

4. **引弧和断弧**：
   - 由于引弧处和断弧处质量不易保证，焊前应在接缝两端焊上引弧板与引出板，焊后再去掉。

5. **焊缝成形**：
   - 为了保持焊缝成形和防止烧穿，常采用焊剂垫和垫板，或先用焊条电弧焊封底。

6. **焊接筒体对接焊缝**：
   - 工件以一定速度旋转，焊丝位置固定。
   - 为防止熔池金属流失，焊丝位置应逆旋转方向偏离工件中心线一定距离，具体距离视筒体直径与焊接速度而定。

7. **焊剂垫和垫板**：
   - 图4-18展示了埋弧焊的焊剂垫，包括焊剂垫、钢垫板和铜垫板，用于支持焊缝成形和防止烧穿。

8. **环缝埋弧焊**：
   - 图4-19为环缝埋弧焊示意图，展示了焊接筒体时的焊缝位置和焊丝的偏移。

埋弧焊工艺通过自动化和高电流密度，实现了高效率和高质量的焊接，适用于大规模生产和重要结构的焊接。然而，它对设备和工艺装备的要求较高，且对接头加工与装配要求严格，主要适用于批量生产长的直线焊缝与圆筒形工件的纵、环焊缝。对于狭窄位置和薄板的焊接，埋弧焊则受到一定限制。


## 第六节 气体保护焊

气体保护焊是一种使用惰性或活性气体作为保护介质的焊接方法，以防止焊接区域的氧化和污染。氩弧焊是其中一种，使用氩气作为保护气体。

#### 一、氩弧焊

氩弧焊使用氩气作为保护气体，氩气不与金属发生化学反应，也不溶于金属，因此在高温下能有效地保护电极和熔池金属，确保焊接质量。

氩弧焊根据电极的不同，分为两种类型：

1. **钨极氩弧焊**：使用高熔点的铈钨棒作为电极，铈钨棒在焊接过程中不熔化，只起到导电和产生电弧的作用。这种方法易于实现机械化和自动化焊接，但电流有限，适合焊接厚度6 mm以下的工件。

2. **熔化极氩弧焊**：使用焊丝作为电极，焊丝在焊接过程中会熔化并形成焊缝。

#### 图4-20 氩弧焊示意图

- **(a) 钨极氩弧焊**：展示钨极氩弧焊的设备和焊接过程。
- **(b) 熔化极氩弧焊**：展示熔化极氩弧焊的设备和焊接过程。

#### 1. 钨极氩弧焊

- **操作**：与气焊相似，适用于3mm以下薄件的焊接，常采用卷边接头直接熔合。
- **填充金属**：焊接较厚工件时，需要手工添加填充金属。
- **电源**：焊接钢材时，多用直流电源正接，以减少钨极烧损；焊接铝、镁及其合金时，使用直流反接或交流电源，以利于氧化膜的破碎和金属熔合。

#### 图4-21 氩弧焊设备示意图

- **电源及控制系统**：提供焊接所需的电流和电压。
- **惰性气体系统**：提供氩气保护。
- **冷却水系统**：冷却焊接设备。
- **焊枪**：手持部分，用于引导焊丝和保护气体。
- **填充金属**：用于补充焊接过程中熔化的金属。
- **开关放水**：控制冷却水的流动。
- **开关线**：控制焊接电流的通断。
- **工件**：被焊接的金属件。
- **电极电缆**：连接电源和焊枪。

氩弧焊设备的设计确保了焊接过程的稳定性和焊接质量，适用于多种材料的高质量焊接。

#### 2. 熔化极氩弧焊

熔化极氩弧焊是一种使用连续送进的焊丝作为电极的焊接方法，适用于焊接厚度达25mm的工件。以下是熔化极氩弧焊的特点和相关信息：

1. **氩气保护**：焊接过程中使用氩气作为保护气体，要求纯度大于99.7%，以确保焊接质量。

2. **焊接材料**：适用于焊接各类合金钢、易氧化的非铁金属及稀有金属材料。

3. **焊接质量**：氩弧焊电弧稳定，飞溅小，焊缝致密，表面无熔渣，成形美观。

4. **操作便利**：电弧和熔池区受气流保护，明弧可见，便于操作，容易实现全位置自动焊接。

5. **焊接速度**：电弧在气流压缩下燃烧，热量集中，熔池较小，焊接速度快，热影响区窄，工件焊后变形小。

6. **成本考虑**：由于氩气价格较高，氩弧焊主要用于焊接铝、镁、钛及其合金，以及不锈钢、耐热钢和重要低合金钢工件。

#### 钨极脉冲氩弧焊

钨极脉冲氩弧焊是一种新工艺，其特点包括：

1. **电流控制**：焊接时电流幅值按一定频率周期性变换，形成脉冲电流，易于控制焊接过程。

2. **焊缝形成**：脉冲电流形成的连续焊缝实质上是多个单个脉冲熔池的连续重叠搭接。

3. **焊接参数调节**：通过对脉冲波形、脉冲电流、基值电流和持续时间的调节，可以精确控制焊接参数和能量，从而控制焊缝尺寸和质量。

4. **焊接特点**：
   - 脉冲式熔化凝固，易于控制，避免烧穿工件。
   - 适合焊接0.1~5mm的钢材或管材，实现单面焊双面成形。
   - 克服表面张力或自重影响造成的焊缝偏移和塌腰缺陷。
   - 适合各种空间位置焊接，易于实现全位置自动焊。
   - 调节焊接参数、能量和焊缝高温停留时间，适合焊接易淬火钢材和高强钢，减少裂纹倾向和焊接变形。
   - 质量稳定，接头力学性能比普通氩弧焊高。

#### 图4-22 脉冲电流波形示意图

- **脉冲电流**：高值电流，用于形成熔池。
- **基值电流**：低值电流，用于维持熔池温度，减少熔池凝固。
- **脉冲电流持续时间**：形成熔池的时间。
- **基本电流持续时间**：维持熔池温度的时间。

熔化极氩弧焊和钨极脉冲氩弧焊都是高效的焊接方法，适用于不同的焊接需求和材料。通过精确控制焊接参数，可以确保焊接质量和提高生产效率。
#### 二、CO2气体保护焊

CO2气体保护焊是一种以二氧化碳（CO2）作为保护气体的焊接方法，简称CO2焊。这种焊接技术使用焊丝作为电极，通过焊丝和工件之间产生的电弧来熔化工件金属与焊丝，形成熔池，凝固后成为焊缝。以下是CO2气体保护焊的特点和相关信息：

#### 焊接装置
- 焊丝通过送丝机构送入软导管，再经导电嘴送出。
- CO2气体从焊炬喷嘴中喷出，电弧引燃后，焊丝端部及熔池被CO2气体包围，防止空气侵害。

#### 焊接材料
- CO2是氧化性气体，能分解为CO和氧气，可能导致钢中合金元素烧损。
- 为保证焊缝合金成分，需使用含锰、硅较高的焊接钢丝或合金钢焊丝，如H08MnSiA焊丝用于低碳钢，H08Mn2SiA焊丝用于低合金钢。

#### CO2气体保护焊的特点
1. **成本低**：使用CO2代替焊剂，成本约为埋弧焊和焊条电弧焊的40%。
2. **生产率高**：机械化或自动化焊丝送进，电流密度大，焊接速度快，无渣壳，提高生产率1~3倍。
3. **操作性能好**：明弧焊，易于观察焊接过程，适合各种位置焊接。
4. **质量较好**：电弧在气流压缩下燃烧，热量集中，热影响区小，变形和裂纹倾向性小。

#### 应用范围
- 广泛应用于造船、机车车辆、汽车、农业机械等，主要用于焊接30 mm以下低碳钢和部分低合金钢工件。

#### 缺点
- CO2氧化作用导致熔滴飞溅严重，焊接成形不够光滑。
- 控制或操作不当可能产生气孔。

#### 药芯焊丝
药芯焊丝是一种新型焊接材料，与实芯焊丝不同，由薄钢带卷成钢管，填入药粉料制成。特点包括：
- 用途广泛，熔敷效率高，焊缝质量好，适应性强。
- 可用于结构焊接、堆焊等，近年来在自保护全位置焊接和埋弧焊中应用增多。

#### 药芯焊丝分类
- 根据药芯类型、保护气体、焊接电流种类和单道焊/多道焊适用性分类。

CO2气体保护焊和药芯焊丝都是现代焊接工业中重要的焊接方法，具有各自的优势和应用场景。通过精确控制焊接参数，可以确保焊接质量和提高生产效率。


 
 药芯焊丝分类（GB/T 10045-2001）

药芯焊丝是一种新型焊接材料，它由薄钢带卷成圆形钢管或异型钢管，并填入一定成分的药粉料，经拉拔成形制成。药芯焊丝的分类和特点如下：

#### 表4-5 药芯焊丝分类

| 焊丝类型 | 药芯类型       | 保护气体 | 电流种类          | 适用性         |
|-----------|----------------|----------|-------------------|----------------|
| EFx1      | 氧化钛型       | CO2      | 直流, 焊丝接正    | 单道焊和多道焊   |
| EFx2      | 氧化钛型       | CO2      | 直流, 焊丝接正    | 单道焊         |
| EFx3      | 氧化钙-氟化物型 | CO2      | 直流, 焊丝接正    | 单道焊和多道焊   |
| EFx4      | -              | 自保护    | 直流, 焊丝接正    | 单道焊和多道焊   |
| EFx5      | -              | 自保护    | 直流, 焊丝接负    | 单道焊和多道焊   |
| EFxG      | -              | -        | -                | 单道焊和多道焊   |
| EFxGS     | -              | -        | -                | 单道焊         |

#### 药芯焊丝的特点

1. **氧化钛型药芯**：适用于单道焊和多道焊，使用CO2作为保护气体，电流种类为直流，焊丝接正。

2. **氧化钙-氟化物型药芯**：同样适用于单道焊和多道焊，使用CO2作为保护气体，电流种类为直流，焊丝接正。

3. **自保护药芯**：适用于单道焊和多道焊，不需要外部保护气体，电流种类为直流，焊丝接正或接负。

4. **通用性**：药芯焊丝用途广泛，熔敷效率高，焊缝质量好，对钢材的适应性强。

5. **优越性**：在实芯焊丝无法或很难控制的情况下，药芯焊丝表现出其优越性。

药芯焊丝的这些特性使其在现代焊接工业中得到广泛应用，特别是在需要高效率和高质量焊缝的场合。通过选择合适的药芯焊丝类型，可以满足不同焊接需求和材料特性。



## 第七节 等离子弧焊接与切割

等离子弧焊接与切割是一种利用高能量密度的等离子弧进行的焊接和切割方法。以下是等离子弧焊接与切割的特点和相关信息：

#### 等离子弧的形成
- **自由电弧**：一般电弧焊中的电弧不受外界约束，称为自由电弧，电弧区内气体未完全电离，能量未高度集中。
- **压缩效应**：通过机械压缩和热压缩效应，使电弧中的气体完全电离，产生温度更高的等离子弧。
- **电磁收缩效应**：带电粒子流在弧柱中的运动产生的电磁力使弧柱进一步压缩。

#### 等离子弧的特点
- **高能量密度**：等离子弧具有高能量密度，弧柱内气体完全电离为电子和离子，温度可达16000K以上。
- **切割应用广泛**：可用于切割不锈钢、铜、铝及其合金、难熔金属和非金属材料。

#### 等离子弧切割
- **效率高**：切割效率比氧气切割高1~3倍。
- **适用材料**：适用于多种金属材料的切割。

#### 等离子弧焊接
- **新焊接方法**：近年来发展较快的一种新焊接方法。
- **专用设备**：需要使用专用的焊接设备和焊炬。
- **保护气体**：焊炬构造应保证等离子弧周围有均匀的保护气体，保护熔池和焊缝。

#### 等离子弧焊接的特点
1. **能量密度大**：弧柱温度高，穿透能力强，适用于10~12mm钢材的焊接，不开坡口，一次焊透双面成形。
2. **焊接速度快**：生产率高。
3. **焊缝质量**：焊缝宽度和高度可控。

#### 图4-24 等离子弧形成示意图
- 展示了等离子弧的形成过程，包括钨极、压缩喷嘴、保护罩、冷却水、等离子弧、焊缝和工件。

#### 图4-25 等离子弧焊接设备示意图
- 展示了等离子弧焊接设备的结构，包括焊炬、保护气体系统、电源及控制系统等。

等离子弧焊接与切割技术因其高效率、高质量的焊接和切割能力，在工业应用中越来越受到重视。通过精确控制等离子弧的参数，可以确保焊接和切割过程的质量和效率。


### 图4-25 等离子弧焊接设备示意图

等离子弧焊接设备是一种用于高能量密度焊接的专用设备，适用于焊接铜合金、合金钢、钨、钼、钴、钛等金属工件，包括但不限于：

- 钛合金导弹壳体
- 波纹管及膜盒
- 微型继电器
- 电容器外壳
- 飞机上的薄壁容器

#### 设备组成部分
1. **工件**：被焊接的金属部件。
2. **填充焊丝**：在焊接过程中用于填充焊缝的金属丝。
3. **焊炬**：产生等离子弧的装置。
4. **控制系统**：控制焊接过程的系统。
5. **冷却系统**：用于冷却焊接设备，确保其正常运行。
6. **启动开关**：用于启动焊接过程的开关。
7. **焊接电源**：为焊接提供所需电力的设备。
8. **供气系统**：提供焊接过程中所需的保护气体和等离子气体。

#### 等离子弧焊接的特点
1. **高能量密度**：等离子弧具有高能量密度，使得弧柱温度高，穿透能力强。
2. **焊接薄材料**：即使在电流小至0.1A时，电弧仍能稳定燃烧，适用于焊接很薄的箔材。
3. **焊缝质量**：焊缝表面光洁，质量高。
4. **应用广泛**：在国防工业及尖端技术领域有广泛应用。

#### 设备的复杂性和操作环境
- **设备复杂**：等离子弧焊接设备相对复杂，需要精确的控制系统和冷却系统。
- **气体消耗**：气体消耗量大，因此成本较高。
- **室内焊接**：由于设备复杂性和气体消耗，等离子弧焊接更适合在室内进行。

等离子弧焊接技术因其高效、高质量焊接能力，在特定工业领域中发挥着重要作用，尤其是在需要高精度和高强度焊接的应用中。




## 第八节 复习题

1. **焊接电弧是怎样的一种现象？电弧中各区的温度多高？用直流和交流电焊接效果一样吗？**
   - 焊接电弧是电极与工件之间产生的高温、高亮度放电现象。电弧中心区温度最高，可达数千度。直流电弧稳定，适合手工焊接；交流电弧易产生磁偏吹，适合机械化焊接。

2. **何谓焊接热影响区？低碳钢焊接时热影响区分为哪些区段？各区段对焊接接头性能有何影响？减小热影响区的办法是什么？**
   - 焊接热影响区是焊缝周围受热影响而发生组织和性能变化的区域。分为熔化区、过热区、正火区和部分相变区。影响包括脆性增加、强度降低等。减小热影响区的方法包括使用合适的焊接参数、预热、后热处理等。

3. **产生焊接应力和变形的原因是什么？焊接应力是否一定要消除？消除焊接应力的办法有哪些？**
   - 焊接应力和变形是由于焊接过程中的不均匀加热和冷却造成的。焊接应力需要控制以避免结构变形或裂纹。消除焊接应力的方法包括后热处理、振动应力消除、机械矫正等。

4. **如图所示，拼接大块钢板是否合理？为什么？为减小焊接应力与变形，应怎样改变？合理的焊接次序是什么？**
   - 拼接大块钢板的合理性取决于结构设计和焊接工艺。为减小焊接应力与变形，应设计合理的焊接次序，如先焊次要焊缝，后焊主要焊缝。

5. **试分析厚件多层焊时，为什么有时要用小锤对红热状态的焊缝进行敲击？**
   - 敲击红热状态的焊缝是为了消除焊接应力，防止裂纹产生。

6. **焊接变形有哪些基本形式？焊前，为预防和减小焊接变形有哪些措施？**
   - 焊接变形的基本形式包括角变形、弯曲变形、波浪变形、扭曲变形等。预防和减小焊接变形的措施包括合理设计结构、使用夹具、控制焊接参数、采用反变形技术等。

7. **焊条药皮起什么作用？在其他电弧焊中，用什么取代药皮的作用？**
   - 焊条药皮在焊接过程中起到保护熔池、稳定电弧、提供合金元素、改善焊缝成形等作用。在其他电弧焊中，如埋弧焊和气体保护焊，使用焊剂垫和保护气体取代药皮的作用。

8. **等离子弧与一般电弧有何异同？等离子弧切割与氧气切割的原理有什么不同？**
   - 等离子弧具有更高的能量密度和温度，适用于厚工件和特殊材料的焊接。等离子弧切割与氧气切割的原理不同，前者通过高能量的等离子束熔化材料，后者通过氧气的氧化作用切割材料。

9. **试从焊接质量、生产率、焊接材料、成本和应用范围等方面对下列焊接方法进行比较：①焊条电弧焊；②气焊；③埋弧焊；④氩弧焊；⑤CO2气体保护焊。**
   - 焊条电弧焊灵活性高，适用于多种材料，但生产率较低。
   - 气焊生产率高，适合自动化生产，但设备成本高。
   - 埋弧焊生产率高，质量好，但设备复杂，适合批量生产。
   - 氩弧焊适用于不锈钢和铝材，设备成本高。
   - CO2气体保护焊成本低，生产率高，适合多种材料，但对操作环境要求高。



# 第二章 其他常用焊接方法

### 第一节 电阻焊

电阻焊是一种焊接方法，通过电极对工件施加压力，并利用电流通过接头接触面及其邻近区域产生的电阻热，将工件加热至塑性或局部熔化状态，然后在压力作用下形成接头。以下是电阻焊的详细信息：

（1）原理
电阻焊的热能产生可以通过焦耳-楞次定律（Joule's Law）来计算：
\[ Q = I^2 R t \]
其中：
- \( Q \) 是电阻焊时所产生的电阻热（单位：焦耳，J）；
- \( I \) 是焊接电流（单位：安培，A）；
- \( R \) 是工件的总电阻，包括工件本身的电阻和工件间的接触电阻（单位：欧姆，Ω）；
- \( t \) 是通电时间（单位：秒，s）。

（2）特点
- **高生产率**：由于使用大电流快速加热，生产效率较高。
- **焊接变形小**：与其它焊接方法相比，电阻焊的变形较小。
- **良好的劳动条件**：操作环境相对较好，对操作者的健康影响较小。
- **无需额外焊接材料**：不需要焊条或焊剂。
- **操作简便**：易于实现机械化和自动化。
- **易实现机械化**：适合大规模生产。



 （3）局限性
- **设备复杂**：电阻焊设备相对复杂，需要精确控制。
- **耗电量大**：由于使用大电流，耗电量较大。
- **接头形式和厚度限制**：适用的接头形式和可焊工件的厚度（或断面）受到一定限制。



 （4）形式

电阻焊分为三种形式：
1. **点焊**：适用于薄板的连接，如电子设备和家电产品。
2. **缝焊**：适用于较厚的材料，可以形成连续的焊缝。
3. **对焊**：适用于较大面积的连接，如汽车车身制造。

电阻焊是一种高效且适应性强的焊接方法，适用于多种材料和工业应用。然而，它需要专门的设备和对焊接参数的精确控制。


#### 一、点焊

点焊是一种电阻焊方法，通过将工件装配成搭接接头并紧压在两柱状电极之间，利用电阻热熔化母材金属以形成一个焊点。如图4-26所示

![1733379766764.png](https://www.helloimg.com/i/2024/12/05/6751454d6a178.png)


##### （1）过程

1. **加压**：首先对工件施加压力，使两个工件紧密接触。
2. **通电**：接通电流，由于接触处电阻较大，电流产生的热量使接触点温度迅速升高，局部金属熔化形成液态熔核。
3. **断电**：断电后，继续保持压力或加大压力，使熔核在压力下凝固结晶，形成致密实的焊点。

**分流现象**：焊接下一个点时，部分电流会流经已焊好的焊点，这会影响焊接质量。因此，相邻焊点之间应保持一定距离。**工件厚度越大，材料导电性越好，则分流现象越严重，故点距应该加大。** 表4-6表示常用不同厚度工件时焊接的点距。


![1733379930871.png](https://www.helloimg.com/i/2024/12/05/675145f0b23e8.png)



##### （2）特点
- **生产率高**：点焊可以快速完成焊接。
- **焊接变形小**：由于焊接时间短，焊接变形较小。
- **劳动条件好**：操作简便，易于实现机械化。
- **无需额外焊接材料**：不需要焊条或焊剂。
- **设备复杂性**：设备相对复杂，耗电量大。
- **接头形式限制**：适用的接头形式和可焊工件厚度受到限制。

##### （3）影响因素

- **焊接电流**：影响熔核的形成和焊接深度。
- **通电时间**：影响熔核的凝固和焊点的强度。
- **电极压力**：保证工件紧密接触并顺利通电，同时消除熔核凝固时可能产生的缩孔和缩松。
- **工件表面清理**：表面状态对焊接质量有很大影响。如工件表面存在氧化膜、污垢等，将使工件间电阻显著增大，导致局部不导电从而影响焊件电流的通过。


##### （4）焊接规范


- **硬规范**：短时间内通以大电流，生产率高，工件变形小，电极磨损慢，但设备功率要求大，规范控制精确。
- **软规范**：较长时间内通以较小电流，生产率低，但可选用功率小的设备，适合焊接较厚工件。
- 焊接器具：电焊工件都采用搭接接头，下图展示了几种典型的点焊接头形式

![1733380400629.png](https://www.helloimg.com/i/2024/12/05/675147c6a03f9.png)



##### （5）点焊应用
点焊适用于厚度4mm以下的薄板、冲压结构及线材的焊接。广泛应用于汽车、车厢、飞机等薄壁结构以及罩壳和轻工、生活用品等。



总结
点焊是一种高效且适应性强的焊接方法，尤其适合于薄板材料的焊接。通过精确控制焊接参数和工件表面处理，可以确保焊接质量和效率。

#### 二、缝焊

缝焊是一种电阻焊方法，其过程与点焊相似，但使用的是旋转的圆盘状滚动电极，而不是柱状电极。图4-28展示了缝焊的大致过程

![1733380606492.png](https://www.helloimg.com/i/2024/12/05/675148931317d.png)
##### （1）过程
1. **电极旋转**：缝焊使用圆盘状电极，这些电极在焊接过程中旋转并压紧焊件，同时带动焊件向前移动。
2. **重叠焊点**：焊点相互重叠50%以上，以确保良好的密封性。
3. **连续或断续通电**：根据需要，可以采用连续或断续的通电方式。

##### （2）特点
- **密封性好**：由于焊点重叠率高，缝焊适用于制造要求密封性的薄壁结构，如油箱、小型容器和管道等。
- **分流现象**：缝焊过程中分流现象较为严重，这意味着在焊接相同厚度的工件时，所需的焊接电流约为点焊的1.5至2倍。
- **大功率焊机**：为了满足高电流需求，缝焊需要使用大功率的焊机。
- **精确控制**：需要精确的电气设备来控制通电和断电的时间，以确保焊接质量。
- **适用性**：缝焊主要适用于厚度在3mm以下的薄板结构。

##### （3）应用
缝焊因其密封性能好，特别适用于需要密封的薄壁结构。然而，由于分流现象的存在，缝焊需要更高的焊接电流和更精确的焊接参数控制。这使得缝焊在生产率和焊接质量上具有一定的优势，但同时也对焊接设备和工艺控制提出了更高的要求。

缝焊是一种高效且适用于特定应用场景的焊接方法，通过精确控制焊接参数，可以确保焊接接头的密封性和结构完整性。



#### 三、对焊

对焊，也称为对接电阻焊，是一种利用电阻热在两个工件的接触面上实现焊接的方法。根据焊接操作的不同，对焊可以分为电阻对焊和闪光对焊两种方式。图4-29展示了大概的过程


![1733380706811.png](https://www.helloimg.com/i/2024/12/05/675148fb65199.png)


##### （1）电阻对焊
1. **操作过程**：将两个工件装夹在对焊机的电极钳口中形成对接接头，施加预压力使工件端面接触并压紧，然后通电。电流通过工件和接触面产生电阻热，迅速加热工件接触处至塑性状态（碳钢约为1000~1250℃），接着施加顶锻力并断电，使高温端面产生塑性变形并焊接。
2. **特点**：操作简单，接头光滑。但需要对端面进行认真加工和清理，以避免加热不均匀和连接不牢固的问题。高温端面易氧化，质量不易保证。
3. **适用范围**：适用于焊接截面简单、直径（或边长）小于20mm，强度要求不高的工件。

##### （2）闪光对焊
1. **操作过程**：将两个工件夹在电极钳口内形成对接接头，接通电源并使工件轻微接触。由于工件表面不平，最初只有某些点接触，强电流通过时这些点迅速加热熔化甚至蒸发，形成“闪光”。继续送进工件，保持一定闪光时间，待端面全部熔化后，迅速施加顶锻力并断电，使工件在压力下塑性变形并焊接。
2. **特点**：在焊接过程中，端面的氧化物和杂质被闪光火花带出，接头中夹渣少、质量好、强度高。
3. **缺点**：金属损耗较大，闪光火花可能污染其他设备和环境，接头处焊后有毛刺需要加工清理。
4. **适用范围**：常用于重要工件的焊接，可焊相同或异种金属（如铝-铜、铝-钢等）。适用于直径小至0.01mm的金属丝，或截面大至2000mm²的金属棒和型材。


![1733380942082.png](https://www.helloimg.com/i/2024/12/05/675149e337704.png)


对焊主要用于制造刀具、管子、钢筋、钢轨、锚链、链条等的焊接，是一种重要的焊接方法，尤其在需要高强度和密封性的应用中。

### 第二节 摩擦焊

摩擦焊是一种利用工件接触端面在相对旋转运动中产生的摩擦热，同时施加压力进行顶锻，以实现焊接的方法。焊接示意图如4-31所示

![1733381109298.png](https://www.helloimg.com/i/2024/12/05/67514a8b85d40.png)

#### （1）过程
1. **工件夹紧**：首先将两个工件夹紧在焊机上，施加一定压力使工件紧密接触。
2. **旋转运动**：接着，工件进行旋转运动，接触面产生摩擦热。
3. **加热至塑性状态**：工件端面被加热至高温塑性状态。
4. **停止旋转并加压**：利用制动器使工件骤然停止旋转，同时使用轴向加压油缸对焊件端面加大压力，使两工件产生塑性变形并焊接。



#### （2）特点
1. **接头质量高**：摩擦焊过程中，工件接触表面的氧化膜和杂质被清除，接头组织致密，不易产生气孔、夹渣等缺陷。
2. **广泛的金属适应性**：可以焊接同种金属，也可以焊接异种金属。
3. **操作简单**：不需要焊接材料，易于实现自动控制，生产率高。
4. **设备简单、能耗低**：设备相对简单，电能消耗较少，但对刹车及加压装置的控制要求灵敏。



>Ps:工件要求

![1733381506016.png](https://www.helloimg.com/i/2024/12/05/67514c186fe4a.png)

#### （3）应用
摩擦焊已广泛应用于圆形工件、棒料及管类件的焊接。适用于直径2~100mm以上的实心工件，以及外径可达150mm的管类件。

摩擦焊是一种高效且质量稳定的焊接方法，特别适合于圆形和管状工件的焊接。通过精确控制焊接参数，可以确保焊接接头的质量和生产效率。


### 第三节 钎焊

钎焊是一种利用熔点比焊件低的钎料作为填充金属，通过加热使钎料熔化来连接工件的焊接方法。

#### （1）过程
1. 将表面清理好的工件以搭接形式装配，钎料放置在接头间隙附近或之间。
2. 加热至钎料熔点以上，钎料熔化，但不熔化工件。
3. 钎料借助毛细管作用被吸入并充满固态工件间隙。
4. 液态钎料与工件金属相互扩散，冷凝后形成钎焊接头。



#### （2）特点

（1）优点
1. **低加热温度**：工件加热温度较低，因此组织和力学性能变化很小，变形也小。这使得接头光滑平整，工件尺寸精确。
    
2. **异种金属焊接**：可以焊接性能差异很大的异种金属，对工件厚度的差别没有严格限制。
    
3. **高生产率**：对工件整体进行钎焊时，可以同时钎焊多条接缝，甚至上千条接缝组成的复杂形状构件，从而实现高生产率。
    
4. **设备简单**：钎焊设备相对简单，投资费用较少。
    

（2）缺点

- **接头强度较低**：尤其是动载强度低，允许的工作温度不高。
- **焊前清整要求严格**：需要对工件进行严格的表面清理。
- **钎料价格较贵**：钎料的成本相对较高。



#### （3）分类

- **硬钎焊**：钎料熔点在450℃以上，接头强度在200 MPa以上。适用于铜基、银基、镍基钎料等。主要用于受力较大的钢铁和铜合金构件，以及工具、刀具的焊接。
- **软钎焊**：钎料熔点在450℃以下，接头强度较低，一般不超过70 MPa。适用于焊接受力不大、工作温度较低的工件。常用的钎料是锡铅合金，熔点低于230℃，具有较好的焊接工艺性能。


#### （4）辅助
##### 1）接头
- 板料搭接和套件镶接，具有较大的钎接面，以弥补钎料强度低的不足，保证接头承载能力。
- 接头间隙应适当，太小影响钎料渗入和湿润，太大浪费钎料并降低强度。一般间隙取0.05~0.2mm。


![1733381903615.png](https://www.helloimg.com/i/2024/12/05/67514da59ff19.png)


##### 2）钎剂

- 清除被焊金属表面氧化膜和杂质，改善钎料流入间隙性能，保护钎料和工件不被氧化。
- 软钎焊常用钎剂为松香或氯化锌溶液，硬钎焊钎剂种类多，主要由硼砂、硼酸、氟化物、氯化物等组成。

##### 3）加热方法
- 烙铁加热、火焰加热、电阻加热、感应加热、炉内加热、盐浴加热等，根据钎料种类、工件形状及尺寸、接头数量、质量要求与生产批量选择。

#### （5）应用
- 软钎焊适用于软钎焊，烙铁加热温度低，适用于软钎焊。

钎焊是一种适应性强、应用广泛的焊接方法，尤其适用于需要高精度和低变形的场合。通过合理选择钎料、钎剂和加热方法，可以确保焊接质量和效率。


### 第四节 真空电子束焊接

真空电子束焊接是一种利用电子束在真空或非真空环境中轰击工件，通过产生的热能进行焊接的方法。这种方法特别适用于对焊接质量要求极高的金属，如锆、钛、钽、钼、铂、铌、镍及其合金。
![1733723091319.png](https://www.helloimg.com/i/2024/12/09/6756824810c55.png)

#### （1）过程
1. **电子枪组成**：包括加热灯丝、阴极、阳极及聚焦装置。
2. **电子发射**：阴极被灯丝加热至2600K，发射大量电子。
3. **电子聚焦**：电子在阴极与阳极间的高压作用下，经电磁透镜聚焦成电子流束。
4. **焊接过程**：电子流束以极高速度（可达160,000 km/s）射向工件表面，将电子动能转变为热能，使工件金属迅速熔化或汽化，形成焊接接头。




#### （2）特点
- **优点**
	1. **高纯度焊缝**：在真空中焊接，避免了金属的氧化、氮化和电极污染，保证了焊缝金属的高纯度。
	2. **平滑焊缝**：焊缝表面平滑纯净，无弧坑或其他表面缺陷，内部结合良好，无气孔及夹渣。
	3. **深熔深和窄焊缝**：热源能量密度大，熔深大，速度快，焊缝深而窄，能单道焊厚件，热影响区小，减少焊接变形。
	4. **无需开坡口**：厚件焊接时一般无需开坡口，也不必另填金属。
	5. **参数调节灵活**：电子束参数可在宽范围内调节，焊接过程控制灵活，适应性强。



- **缺点**
	- 设备复杂、造价高
	- 使用与维护技术要求高
	- 工件尺寸受真空室限制
	- 对工件的清整与装配要求严格


#### （3）分类


- 真空电子焊




- 非真空电子焊
	非真空电子束焊接不需要真空工作室，适用于大尺寸工件，也取得了成功应用。

	真空电子束焊接因其高质量焊接接头和对特殊材料的适应性，在高技术领域中具有重要应用价值。尽管存在一些局限性，但其在精密焊接领域的应用前景依然广阔。

#### （4）应用
真空电子束焊接的应用范围正在扩大，适用于：
- 微型电子线路组件
- 真空膜盒
- 钼箔蜂窝结构
- 原子能燃料原件
- 大型导弹壳体

### 第五节 激光焊接


**简介**：激光焊接是一种利用高能量密度的激光束作为热源，通过聚焦系统将激光束聚焦到工件上，使金属熔化形成焊接接头的先进焊接技术。

![1733723617342.png](https://www.helloimg.com/i/2024/12/09/6756845561edc.png)

#### （1）过程
1. **激光产生**：激光器通过受激发产生的激光束。
2. **聚焦系统**：激光束通过聚焦系统聚焦到微小的焦点上，能量密度极高。
3. **焊接形成**：当激光束聚焦到工件接缝时，光能转换为热能，使金属熔化形成焊接接头。



#### （2）特点

- **优点**
	1. **高能量释放**：激光辐射的能量释放极其迅速，点焊过程只有几毫秒，提高生产率，减少材料氧化。
	2. **高能量密度**：激光焊接的能量密度很高，热量集中，作用时间短，焊接热影响区极小，工件不变形，适用于热敏感材料。
	3. **方向灵活**：激光束可通过反射镜或偏转棱镜在任何方向上弯曲或聚焦，适用于难以接近的部位。
	4. **材料适应性**：激光可对绝缘材料直接焊接，焊接异种金属材料也比较容易，甚至能将金属与非金属焊在一起。



- **缺点**
	- 设备功率较小，焊接厚度受限。
	- 对操作与维护的技术要求较高。
#### （3）应用
- 适用于微型、精密、排列密集和热敏感材料的工件及微电子元件的焊接。
- 例如集成电路内外引线焊接、微型继电器、电容器、石英晶体管壳封焊等。


激光焊接技术因其高效、高质量和灵活性，在现代制造业中发挥着越来越重要的作用，尤其是在需要高精度和高清洁度的焊接应用中。



### 第六节 高频焊

**简介**：高频焊是一种利用高频电流（10~500kHz）在工件接触面产生电阻热的焊接方法。这种方法可以在有或没有施加压力的情况下，使工件间实现相互连接。高频焊是电阻焊的一种特殊形式，具有一些独特的特点和优势。

![1733723943689.png](https://www.helloimg.com/i/2024/12/09/6756859bbf0d6.png)

#### （1）原理



 1. 高频电流的产生

高频焊使用高频电源产生高频电流，这个电流通过工件的接触面。



 2. 集肤效应

高频电流在导体中产生的集肤效应，使得电流密度在导体表面最大，随着深度的增加而迅速减小。这意味着大部分热量是在工件的表面产生的。



 3. 邻近效应

邻近效应是指当高频电流通过两个相邻导体时，电流倾向于在它们之间的狭窄区域内集中。这种效应可以用来控制焊接电流的流动路径，确保热量集中在焊接区域。
 

 4. 电阻热的产生

由于电流在工件接触面产生的电阻，会在接触区域产生热量，使该区域的金属迅速升温至熔点。



![1733724191354.png](https://www.helloimg.com/i/2024/12/09/67568694baf55.png)





#### （2）过程
1. **高频电流**：通过工件接触面，产生电阻热。
2. **集肤效应**：高频电流趋向于工件表面，集中加热。
3. **邻近效应**：控制电流流动路线和范围，使热量集中在特定区域。
4. **焊接实现**：在集肤效应和邻近效应的作用下，工件待连接处表层金属快速加热，实现连接。

#### （3）特点

- **优点**：
	1. **高焊接速度**：由于电流高度集中，加热速度快，可达150m/min至200m/min，不产生“跳焊”现象。
	2. **小热影响区**：快速加热和工件自冷作用强，热影响区小，不易氧化，焊缝组织和性能良好。
	3. **无需焊前清理**：高频电流能穿透氧化膜和污物，省去焊前清理工序。
	4. **广泛的金属适应性**：适用于多种金属，包括不锈钢、铝、铜、镍、钛等，以及异种金属的焊接。
	5. **多样的产品形状**：适用于制造各种型材和管材，尺寸规格多样。


- **缺点**：
  - 电源回路的高压部分对安全有威胁。
  - 元件工作寿命短，维修成本高。

#### （4）分类

![1733724358809.png](https://www.helloimg.com/i/2024/12/09/6756873a8de0a.png)



#### （5）应用
- 广泛应用于管材制造，如有缝管、异形管、散热片等。
- 适用于生产各种断面的型材或双金属板结构件，如汽车轮圈、车厢板等。


高频焊因其高效、高质量和广泛的材料适应性，在工业应用中具有重要价值，特别是在管材制造和型材生产中。然而，安全问题和设备维护成本是需要考虑的重要因素。

### 第七节 习题


![1733724400457.png](https://www.helloimg.com/i/2024/12/09/675687654745f.png)





## 第三章 常用金属材料的焊接



### 第一节 金属材料的焊接性

#### （1）概念
1. **定义**: 
	金属材料的焊接性是指在特定的施工条件下，金属材料能够被焊接成符合设计要求的构件，并满足预定服役性能的能力。这种能力体现了金属材料在特定焊接工艺条件下的焊接难易程度。
2. **特点**:
	1. **变化性**：金属材料的焊接性并非固定不变，不同的焊接方法、焊接材料和焊接工艺（如预热和热处理）会显著影响其焊接性。
	2. **工艺焊接性**：涉及焊接接头产生工艺缺陷的倾向，特别是裂纹的产生可能性。
	3. **使用焊接性**：关注焊接接头在实际使用中的可靠性，包括力学性能和特殊性能（如耐热性、耐蚀性等）。
3. **影响因素**
	- **焊接方法**：不同的焊接技术对金属材料的焊接性有显著影响。
	- **焊接材料**：所用的焊条、焊丝或其他焊接填充材料对焊接性有直接影响。
	- **焊接工艺**：包括预热、热处理等，这些工艺步骤对焊接性至关重要。

---


#### （2）原理
#### （3）过程
#### （4）特点
#### （5）分类

#### （6）应用

- 利用焊接性
	 1. 钢材焊接性影响因素及碳当量法
		钢材的焊接性，即钢材在焊接过程中形成高质量焊缝的能力，主要受其化学成分的影响。以下是影响钢材焊接性的关键因素和碳当量法的详细解释：
	2. 影响钢材焊接性的因素
		1. **化学成分**：钢材中的各种化学元素，如碳(C)、锰(Mn)、铬(Cr)、钼(Mo)、钒(V)、镍(Ni)、铜(Cu)等，对焊缝的组织性能、夹杂物分布及焊接热影响区的淬硬程度有显著影响。
		2. **硫(S)和磷(P)**：对焊接性能有负面影响，含量高时会降低焊接性，因此，在合格钢材中硫、磷含量受到严格控制。
	2. 碳当量经验公式
		碳当量法是一种估算钢材焊接性的简化方法，公式如下：
 $$w(C)_{\text{当量}} = w(C) + \frac{w(Mn)}{6} + \frac{w(Cr) + w(Mo) + w(V)}{5} + \frac{w(Ni) + w(Cu)}{15} 
其中 w 表示各元素的质量百分比。$$

	4. 碳当量与焊接性的关系
		1. **碳当量 < 0.4% ~ 0.6%**：钢材塑性良好，淬硬倾向不明显，焊接性良好。一般工艺条件下不产生裂纹。厚大件或低温焊接时应预热。
		2. **碳当量 = 0.4% ~ 0.6%**：塑性下降，淬硬倾向明显，焊接性能相对较差。需要预热和适当的焊接工艺措施防止裂纹。
		3. **碳当量 > 0.6%**：塑性低，淬硬倾向强，焊接性差。必须预热到较高温度，并采取减少焊接应力和防止开裂的措施，焊后可能需要热处理。
	5. 焊接性的实际考虑
		- **结构刚度**：增加的厚度和结构刚度会导致焊后残余应力增大，影响焊接性。
		- **焊后应力条件**：焊后残余应力和环境温度等因素也会影响焊接性。
		- **实验验证**：初步估算后，应通过抗裂试验和焊接接头使用性能实验来确定材料的焊接性，为制定工艺规程提供依据。


### 第二节 碳钢的焊接

#### （1）概念


#### （2）原理

#### （3）过程

#### （4）特点

#### （5）分类
##### 1）低碳钢
1. 定义
	低碳钢，其碳质量分数不超过0.25%的钢材
2. 特点
	1. **良好的塑性**：低碳钢塑性佳，无明显淬硬倾向，对焊接过程不敏感，因此焊接性良好。
	2. **焊接工艺简便**：焊接低碳钢通常不需要特殊工艺措施，焊后一般也不需要进行热处理。
	3. **多层焊**：对于厚度大于50mm的低碳钢结构，常用大电流多层焊，焊后应进行消除内应力的退火处理。
	4. **预热要求**：在低温环境下焊接刚度较大的结构时，由于工件各部分温差较大，易产生较大应力，可能导致开裂，因此需要焊前预热。
3. 焊接方法选择
	- 焊条电弧焊
	- 埋弧焊
	- 气体保护焊
	- 电阻焊
4. 焊接材料选择
	采用熔焊法焊接结构钢时，焊接材料及焊接工艺的选择应确保焊接接头与工件材料等强度。具体焊条选择如下：
	- **一般低碳钢结构**：可选用E4313 (J421)、E4303 (J422)、E4320 (J424)焊条。
	- **动载荷结构、复杂结构或厚板结构**：应选用E4316 (J426)、E4315 (J427)或E5015 (J507)焊条。
	- **埋弧焊**：通常使用H08A或H08MA焊丝配合焊剂431进行焊接。
5. 焊接工艺流程
	- **焊前准备**：根据结构特点和环境条件，可能需要进行焊前预热。
	- **焊接过程**：选择合适的焊接方法和材料，控制焊接参数，确保焊接质量。
	- **焊后处理**：对于厚板结构，焊后进行消除应力的退火处理。




##### 2）中碳钢
1. 定义
	中碳钢是指碳质量分数在0.25%至0.6%之间的钢材，这类钢材在焊接过程中表现出一定的淬硬倾向，焊接性随着碳含量的增加而逐渐变差。
2. 特点
	1. **淬硬倾向**：随着碳含量增加，淬硬倾向明显，焊接性变差。
	2. **热影响区**：易产生淬硬组织和冷裂纹，特别是在刚性较大或工艺不当的情况下。
	3. **焊缝金属**：容易产生热裂纹，由于基体材料碳、硫、磷含量高，导致焊缝金属碳含量增加，塑性下降。
3. 焊接方法选择
	中碳钢焊接多采用焊条电弧焊，这是一种适合于中碳钢的焊接方法，允许在焊后进行相应的热处理以改善焊接接头性能。
4. 焊接材料选择
	1. **低氢型焊条**：选用抗裂能力强的低氢型焊条，以减少焊接过程中裂纹的产生。
	2. **强度匹配焊条**：根据焊缝与工件材料的强度要求，选择E5016(J506)、E5015(J507)、E6016-D1(J606)、E6015-D1(J607)等焊条。
	3. **塑性提升**：若不要求等强度，可选用E4315(J427)型强度较低的焊条，以提高焊缝塑性。
5. 焊接工艺流程
	1. **焊前预热**：为减小焊接应力和防止裂纹，焊前需进行预热，预热温度一般为150~250℃，对于结构刚度大或含碳量高的钢材，预热温度应适当提高。
	2. **焊接参数**：采用细焊条、小电流进行多层焊，开坡口以防止过多材料熔入焊缝，同时减小焊接热影响区宽度。
	3. **焊后处理**：焊后进行适当的热处理，以消除焊接应力，提高焊接接头质量。




##### 3）高碳钢







1.  定义
	高碳钢是指碳质量分数大于0.6%的碳钢的钢铁材料，通常用于需要高硬度和耐磨性的机器零部件。
2. 特点
	1. **淬硬倾向**：高碳钢具有较大的淬硬倾向，焊接过程中容易产生硬化和冷裂纹。
	2. **焊接性差**：由于淬硬倾向大，焊接性较差，需要特殊的焊接工艺来确保接头性能。
	3. **焊接方法**：主要采用焊条电弧焊、钎焊和埋弧焊。
3. 焊接方法选择

4. 焊接材料选择
	1. **焊条选择**：一般选用低氢型焊条，如E7015、E6015，以减少氢致脆的风险。
	2. **预热要求**：焊前应进行预热，预热温度一般为250~350℃以上，焊接过程中保持层间温度不低于预热温度。
5. 焊接工艺流程
	1. **表面处理**：彻底清洁和准备焊接表面，清除杂质和氧化物。
	2. **焊条选择**：选择适合高碳钢焊接的焊条。
	3. **焊接参数调整**：根据高碳钢的材料性质和焊接要求，调整焊接参数。
	4. **预热**：焊前应预热，焊后进行适当的热处理，如消除应力退火。
	5. **层间处理**：多层多道焊时，第一道焊采用小直径焊条，小电流焊接。



#### （6）选择


#### （7）应用




### 第三节 合金结构钢的焊接

根据您提供的信息和要求，我将按照您给出的分类大纲进行梳理：

#### (1) 概念
合金结构钢，包括调质钢和渗碳钢，通常用于机械制造中需要较高强度和硬度的零件。

#### (2) 特点
- 淬硬倾向：焊接时热影响区可能产生淬硬组织，影响焊接性。
- 焊接性：与中碳钢相似，但焊接工艺需特别注意以避免淬硬和裂纹。

#### (3) 过程
- 表面处理：焊前彻底清洁焊接表面，去除杂质和氧化物。
- 焊条选择：根据钢材强度级别和焊接要求选择焊条。
- 焊接参数调整：根据合金结构钢的特性调整焊接参数。
- 预热：对于强度级别高的低合金钢件，焊前需预热。
- 层间处理：多层多道焊时，第一道焊采用小直径焊条，小电流焊接。
- 焊后热处理：焊后进行热处理以消除内应力，必要时进行消氢处理。

#### (4) 特点
- 淬硬倾向：焊接时热影响区可能产生淬硬组织，影响焊接性。
- 焊接性：与中碳钢相似，但焊接工艺需特别注意以避免淬硬和裂纹。

#### (5) 分类
- 调质钢：经过调质处理，具有高强度和良好韧性的钢材。
- 渗碳钢：通过渗碳处理提高表面硬度和耐磨性的钢材。

#### (6) 选择
- 焊条电弧焊：适用于低合金钢，选择适当的焊接参数和预热措施。
- 低氢型焊条：用于强度级别较低的钢材，以提高焊接性。

#### (7) 应用
合金结构钢焊接需要特别注意焊接参数的选择和焊后热处理，以确保焊接接头的质量和结构的可靠性。对于高强度级别的低合金钢件，焊前预热和焊后热处理尤为重要，以减少焊接缺陷和提高接头性能。通过适当的焊接材料和工艺参数选择，以及适当的焊后处理，可以有效地控制焊接过程中的淬硬倾向和裂纹风险。


### 第四节 铸铁的补焊

	引言：铸铁是一种碳质量分数高、组织不均匀、塑性低的材料，焊接性较差。尽管如此，铸铁在局部损坏或断裂时，通过焊接手段修复仍具有显著的经济效益。


#### (1) 概念
铸铁是一种高碳含量的铁基合金，通常不用于焊接结构，但可用于焊补修复。

#### (2) 特点
- 白口组织：焊接时局部加热，焊补区冷却速度快，易形成硬而脆的白口组织。
- 裂纹倾向：铸铁强度低、塑性差，焊接应力大时易产生裂纹。
- 气孔倾向：含碳量高，焊接时易生成CO和CO2气体，可能导致气孔。

#### (3) 过程
铸铁的焊接过程主要包括以下步骤：
1. 热焊法：焊前预热工件至600~700℃，焊后缓慢冷却，防止白口组织和裂纹，适用于重要铸件。
2. 冷焊法：焊前不预热或低温预热，依靠焊条调整焊缝化学成分，适用于非关键部位或不允许高温预热的铸件。

#### (4) 特点
- 白口组织：焊接时局部加热，焊补区冷却速度快，易形成硬而脆的白口组织。
- 裂纹倾向：铸铁强度低、塑性差，焊接应力大时易产生裂纹。
- 气孔倾向：含碳量高，焊接时易生成CO和CO2气体，可能导致气孔。

#### (5) 分类
- 气焊：适用于铸铁的焊补，使用专制铸铁棒和CJ201气焊剂。
- 焊条电弧焊：适用于铸铁的焊补，使用低氢型焊条。

#### (6) 选择
- 铸铁焊条：用于铸铁的焊补，药皮成分包括石墨、硅铁、碳酸钙等，用于补充烧损的碳和硅，清除杂质。
- 镍基焊条：适用于重要铸件的加工面焊补。
- 铜基焊条：用于焊后需要加工的灰铸铁件焊补。

#### (7) 应用
铸铁的焊接主要应用于焊补修复，不适用于焊接结构。铸铁的焊接方法和材料选择需要根据铸件的重要性和使用环境来确定，以确保焊补区域的质量和性能。热焊法和冷焊法的选择取决于铸件的类型和焊补要求。



### 第五节 非金属及合金的焊接

#### （1）铜及铜合金的焊接

根据您提供的信息，我将按照您给出的分类大纲进行梳理：

##### (1) 概念
铜及铜合金，包括紫铜、黄铜、青铜等，因其优异的导电性、导热性和耐腐蚀性，广泛应用于电气、电子、船舶、航空等领域。

##### (2) 特点
- 高导热性：铜的导热性是低碳钢的8倍，导致焊接时热量极易散失，需要预热和较大电流或火焰。
- 氧化倾向：液态铜易氧化，形成Cu2O，与铜组成低熔点共晶体，分布在晶界上形成薄弱环节，易引起开裂。
- 吸气性：铜在液态时吸气性强，特别容易吸收氢气，凝固时气体析出可能形成气孔。
- 电阻小：铜的电阻极小，不适用于电阻焊。
- 合金氧化：某些铜合金比纯铜更容易氧化，增加了焊接难度，如黄铜中的锌易烧蚀蒸发并生成氧化锌，影响焊接质量。

##### (3) 过程
铜及铜合金的焊接工艺流程主要包括：
1. 表面处理：彻底清洁焊接表面，去除氧化物和污物。
2. 预热：焊前对工件进行预热，减少焊接应力和开裂风险。
3. 焊接参数调整：根据铜及铜合金的特性调整焊接参数，如电流、电压、焊接速度等。
4. 焊后处理：焊后进行适当的热处理，如退火，以消除焊接应力，改善焊接接头性能。

##### (4) 特点
- 高导热性：铜的导热性是低碳钢的8倍，导致焊接时热量极易散失，需要预热和较大电流或火焰。
- 氧化倾向：液态铜易氧化，形成Cu2O，与铜组成低熔点共晶体，分布在晶界上形成薄弱环节，易引起开裂。
- 吸气性：铜在液态时吸气性强，特别容易吸收氢气，凝固时气体析出可能形成气孔。
- 电阻小：铜的电阻极小，不适用于电阻焊。
- 合金氧化：某些铜合金比纯铜更容易氧化，增加了焊接难度，如黄铜中的锌易烧蚀蒸发并生成氧化锌，影响焊接质量。

##### (5) 分类
- 氩弧焊：主要用于焊接紫铜和青铜件。
- 气焊：主要用于焊接黄铜件。
- 碳弧焊：适用于铜及铜合金的焊接。
- 针焊：适用于铜及铜合金的精密焊接。

##### (6) 选择
- 低氢型焊条：用于减少焊接过程中氢气孔的形成。
- 特种焊条：根据铜及铜合金的具体成分和焊接要求选择，如镍基焊条适用于重要铸件的加工面焊补。

##### (7) 应用
铜及铜合金焊接需要特别注意焊接参数的选择和焊后热处理，以确保焊接接头的质量和结构的可靠性。选择合适的焊接材料和工艺参数，以及适当的焊后处理，对于确保焊接质量和提高生产效率至关重要。对于高要求的焊接应用，如电气、电子和航空航天领域，铜及铜合金的焊接尤为重要。


#### （2）铝及铝合金的焊接
根据您提供的信息和图片内容，我将按照您给出的分类大纲进行梳理：

##### (1) 概念
铝及铝合金，包括纯铝、铝锰合金、铝镁合金和铸铝件，因其轻质、高强、良好导电导热性，在工业中广泛应用于航空航天、汽车、电子等领域。

##### (2) 特点
- 铝与氧的亲和力大，极易氧化生成高熔点的氧化铝，覆盖在金属表面，阻碍金属熔合。
- 铝的导热系数大，需要大功率热源，厚度较大时需预热。
- 铝的膨胀系数大，易产生焊接应力与变形，可能导致裂纹。
- 液态铝能吸收大量氢气，固态铝几乎不能溶解氢，易产生气孔。
- 铝在高温时强度和塑性低，易形成焊缝塌陷。

##### (3) 过程
铝及铝合金的焊接过程主要包括：
1. 表面处理：彻底清洁焊接表面，去除氧化物。
2. 预热：根据工件厚度和材料特性进行预热。
3. 焊接：采用合适的焊接方法和参数。
4. 焊后处理：可能需要进行焊后热处理以消除应力。

##### (4) 特点
- 铝与氧的亲和力大，极易氧化。
- 铝的导热系数大，需要大功率热源。
- 铝的膨胀系数大，易产生焊接应力与变形。
- 液态铝易吸收氢气，易产生气孔。
- 铝在高温时强度和塑性低，易形成焊缝塌陷。

##### (5) 分类
- 氩弧焊：适用于铝及铝合金，可不用焊剂，要求高纯度氩气。
- 气焊：适用于要求不高的铝及铝合金工件。
- 点焊、缝焊和针焊：适用于铝及铝合金的精密焊接。

##### (6) 选择
- 氩弧焊：是焊接铝及铝合金较好的方法，但要求氩气纯度大于99.9%。
- 气焊：常用于要求不高的铝及铝合金工件的焊接。

##### (7) 应用
铝及铝合金的焊接在航空航天、汽车、电子等领域有广泛应用。焊接时需特别注意表面处理、预热、焊接参数的选择以及焊后热处理，以确保焊接接头的质量和结构的可靠性。对于高要求的应用，如航空航天领域，铝及铝合金的焊接尤为重要，需要严格控制焊接过程以避免氧化、气孔和焊缝塌陷等问题。

### 复习题

（1）为了防止低合金高强度合金钢焊后产生冷裂纹，应该采取那些措施？

![1734590256314.png](https://www.helloimg.com/i/2024/12/19/6763beeb5d910.png)


# 第四章 焊接结构设计
	引言：设计焊接结构时，设计者既要很好地了解产品使用性能的要求，如载荷大小、载荷性质、使用温度、使用环境以及有关产品结构的国家标准与规程，又要考虑焊接结构的工艺性，如焊接材料的选择、焊接方法的选择、焊接接头的工艺设计。此外，还要考虑到制造单位的质量管理水平、产品检验技术等有关问题，这样才能设计出比较容易生产、质量优良、成本低廉的焊接结构。


## 第一节 焊接结构件的选择
### （1）原则
焊接结构在满足工作性能要求的前提下，首先要考虑选择焊接性较好的材料。低碳钢和碳当量小于0.4%的低合金钢都具有良好的焊接性，设计中应尽量选用；碳质量分数大于0.4%的碳钢、碳当量大于0.4%的合金钢，焊接性不好，设计时一般不宜选用。若必须选用，应在设计和生产工艺中采取必要措施。

### （2）材料

1. **焊接性与材料选择的关系**：
   - "焊接结构在满足工作性能要求的前提下，首先要考虑选择焊接性较好的材料。"

2. **低碳钢与低合金钢的焊接优势**：
   - "低碳钢和碳当量小于0.4%的低合金钢都具有良好的焊接性，设计中应尽量选用；碳质量分数大于0.4%的碳钢、碳当量大于0.4%的合金钢，焊接性不好，设计时一般不宜选用。"

3. **强度等级与焊接性能的平衡**：
   - "强度等级低的低合金钢，焊接性与低碳钢基本相同，钢材价格也不贵，而强度却能显著提高，条件允许时应优先选用。"
   - "强度等级较高的低合金钢，焊接性能虽然差些，但只要采取合适的焊接材料与工艺，也能获得满意的焊接接头。"

4. **镇静钢与沸腾钢的焊接适用性**：
   - "镇静钢脱氧完全，组织致密，质量较高，重要的焊接结构应选用之。"
   - "沸腾钢氧含量较高，组织成分不均匀，焊接时易产生裂纹，厚板焊接时还可能出现层状撕裂，因此不宜用作承受动载荷或严寒下工作的重要焊接结构件以及盛装易燃、有毒介质的压力容器。"

5. **异种金属焊接的注意事项**：
   - "异种金属的焊接，必须特别注意它们的焊接性及其差异。"
   - "一般要求接头强度不低于被焊钢材中的强度较低者，并应在设计中对焊接工艺提出要求，按焊接性较差的钢种采取措施，如预热或焊后热处理等。"



| 焊接方法       | 气焊 | 焊条电弧焊 | 埋弧焊 | CO₂气体保护焊 | 氩弧焊 | 电子束焊 | 点焊、缝焊 | 对焊 | 摩擦焊 | 钎焊 |
|----------------|------|------------|--------|--------------|--------|----------|------------|------|--------|------|
| **低碳钢**     | A    | A          | A      | A            | A      | A        | A          | A    | A      | A    |
| **中碳钢**     | A    | A          | B      | B            | A      | A        | A          | A    | A      | A    |
| **低合金结构钢** | B    | A          | A      | A            | A      | A        | A          | A    | A      | A    |
| **不锈钢**     | A    | A          | B      | B            | A      | A        | A          | A    | A      | A    |
| **耐热钢**     | B    | A          | B      | C            | A      | A        | B          | C    | D      | A    |
| **铸钢**       | A    | A          | A      | A            | A      | —        | B          | B    | B      | B    |
| **铸铁**       | B    | B          | C      | C            | B      | —        | —          | D    | D      | B    |
| **铜及其合金** | B    | B          | C      | C            | A      | B        | D          | D    | A      | A    |
| **铝及其合金** | B    | C          | C      | D            | A      | A        | A          | A    | B      | C    |
| **钛及其合金** | D    | D          | D      | D            | A      | A        | B~C        | C    | D      | B    |

<center>表4-7 常用金属材料的焊接性</center>

**注**: A—焊接性良好；B—焊接性较好；C—焊接性较差；D—焊接性不好；(—) — 很少采用。


### （3）结构
	除了需要考虑材料因素外，我们还需要考虑结构因素，所以在设计焊接结构时，应多采用工字钢、槽钢、角钢和钢管等型材，以降低结构重量，减少焊缝数量，简化焊接

![1734591362359.png](https://www.helloimg.com/i/2024/12/19/6763c33ee7ef5.png)


## 第二节 焊接接头非工艺设计

### 一、焊缝的布置

合理的焊缝位置是焊接结构设计的关键，与产品质量、生产率、成本及劳动条件密切相关。其一般工艺设计原则如下：

1. 焊缝布置应尽量分散。焊缝密集或交叉，会造成金属过热，加大热影响区，使组织恶化。因此两条焊缝的间距一般要求大于3倍板厚，且不小于100mm。图4-40a、b、c的结构不合理，应改为图4-40d、e、f的结构形式。
    
2. 焊缝的位置应尽可能对称布置。如图4-41a、b所示的构件，焊缝位置偏离截面中心，并在同一侧，由于焊缝的收缩，会造成较大的弯曲变形。图4-41c、d、e所示的焊缝位置对称，焊后不会发生明显的变形。
    
3. 焊缝应尽量避开最大应力断面和应力集中位置。对于受力较大、结构较复杂的焊接结构，应考虑焊缝的位置以减少应力集中，避免在焊缝附近产生裂纹或其他缺陷。
![1734591838053.png](https://www.helloimg.com/i/2024/12/19/6763c51ba4236.png)


## 复习题


# 第五章 焊接过程自动化

## 第一节 计算机辅助焊接技术

## 第二节 焊接机器人

## 第三节 焊接柔性生产系统
